Repository: tenoriolms/databank_ENEMP

File: databank_ENEMP.csv (part 1 of 2)
,type,description,mean_thickness,mean_pore_size,aging,temperature,delta_pressure,gases_kinetic_diameter,gases_molar_mass,gases_polarizability,Py,in_reference_data_location,reference,url
4,polymer,PI-0.25,50.0,,0.0,308.0,199000.0,260.0,4.0,0.208,193.0,table 2,XIE W et al 2022,https://doi.org/10.1016/j.seppur.2021.120091
5,polymer,PI-0.50,50.0,,0.0,308.0,199000.0,260.0,4.0,0.208,133.0,table 2,XIE W et al 2022,https://doi.org/10.1016/j.seppur.2021.120091
6,polymer,PI-0.75,50.0,,0.0,308.0,199000.0,260.0,4.0,0.208,105.0,table 2,XIE W et al 2022,https://doi.org/10.1016/j.seppur.2021.120091
7,polymer,PI-1.00,50.0,,0.0,308.0,199000.0,260.0,4.0,0.208,59.0,table 2,XIE W et al 2022,https://doi.org/10.1016/j.seppur.2021.120091
8,polymer,IPI-0.25,50.0,,0.0,308.0,199000.0,260.0,4.0,0.208,157.0,table 2,XIE W et al 2022,https://doi.org/10.1016/j.seppur.2021.120091
9,polymer,IPI-0.50,50.0,,0.0,308.0,199000.0,260.0,4.0,0.208,74.0,table 2,XIE W et al 2022,https://doi.org/10.1016/j.seppur.2021.120091
10,polymer,IPI-0.75,50.0,,0.0,308.0,199000.0,260.0,4.0,0.208,33.0,table 2,XIE W et al 2022,https://doi.org/10.1016/j.seppur.2021.120091
11,polymer,IPI-1.00,50.0,,0.0,308.0,199000.0,260.0,4.0,0.208,11.0,table 2,XIE W et al 2022,https://doi.org/10.1016/j.seppur.2021.120091
297,polymer,untreated,90.0,,0.0,298.0,100000.0,260.0,4.0,0.208,758.0,table 1,BERNARDO P et al 2017,http://dx.doi.org/10.1016/j.polymer.2016.10.040
298,polymer,EtOH_25 treaded,110.0,,0.0,298.0,100000.0,260.0,4.0,0.208,1706.0,table 1,BERNARDO P et al 2017,http://dx.doi.org/10.1016/j.polymer.2016.10.040
299,polymer,EtOH_25 treaded,110.0,,1200.0,298.0,100000.0,260.0,4.0,0.208,1140.0,table 1,BERNARDO P et al 2017,http://dx.doi.org/10.1016/j.polymer.2016.10.040
314,polymer,EtOH_100 treaded,125.4,,2117.0,298.0,100000.0,260.0,4.0,0.208,1128.0,table S1,BERNARDO P et al 2017,http://dx.doi.org/10.1016/j.polymer.2016.10.040
357,polymer,untreated,90.0,,3.998911,298.0,100000.0,260.0,4.0,0.208,779.8514,fig 2,BERNARDO P et al 2017,http://dx.doi.org/10.1016/j.polymer.2016.10.040
358,polymer,untreated,90.0,,37.73106,298.0,100000.0,260.0,4.0,0.208,826.3419,fig 2,BERNARDO P et al 2017,http://dx.doi.org/10.1016/j.polymer.2016.10.040
359,polymer,untreated,90.0,,248.9525,298.0,100000.0,260.0,4.0,0.208,983.1133,fig 2,BERNARDO P et al 2017,http://dx.doi.org/10.1016/j.polymer.2016.10.040
360,polymer,EtOH_25 treaded,110.0,,7.024282,298.0,100000.0,260.0,4.0,0.208,1494.707,fig 2,BERNARDO P et al 2017,http://dx.doi.org/10.1016/j.polymer.2016.10.040
361,polymer,EtOH_25 treaded,110.0,,62.81426,298.0,100000.0,260.0,4.0,0.208,1377.378,fig 2,BERNARDO P et al 2017,http://dx.doi.org/10.1016/j.polymer.2016.10.040
362,polymer,EtOH_25 treaded,110.0,,571.8492,298.0,100000.0,260.0,4.0,0.208,1218.425,fig 2,BERNARDO P et al 2017,http://dx.doi.org/10.1016/j.polymer.2016.10.040
363,polymer,EtOH_75 treaded,110.9054,,2.796417,298.0,100000.0,260.0,4.0,0.208,1206.038,fig 2,BERNARDO P et al 2017,http://dx.doi.org/10.1016/j.polymer.2016.10.040
364,polymer,EtOH_75 treaded,110.9054,,27.59159,298.0,100000.0,260.0,4.0,0.208,1157.736,fig 2,BERNARDO P et al 2017,http://dx.doi.org/10.1016/j.polymer.2016.10.040
365,polymer,EtOH_75 treaded,110.9054,,185.3366,298.0,100000.0,260.0,4.0,0.208,1096.329,fig 2,BERNARDO P et al 2017,http://dx.doi.org/10.1016/j.polymer.2016.10.040
366,polymer,EtOH_125 treaded,132.508,,3.998911,298.0,100000.0,260.0,4.0,0.208,921.5036,fig 2,BERNARDO P et al 2017,http://dx.doi.org/10.1016/j.polymer.2016.10.040
367,polymer,EtOH_125 treaded,132.508,,28.85321,298.0,100000.0,260.0,4.0,0.208,930.9683,fig 2,BERNARDO P et al 2017,http://dx.doi.org/10.1016/j.polymer.2016.10.040
368,polymer,EtOH_125 treaded,132.508,,187.0013,298.0,100000.0,260.0,4.0,0.208,890.644,fig 2,BERNARDO P et al 2017,http://dx.doi.org/10.1016/j.polymer.2016.10.040
669,polymer,Matrimid5218,,,0.0,308.0,500000.0,260.0,4.0,0.208,23.1,table 3,AKBARI A et al 2020,https://doi.org/10.1016/j.cep.2020.107804
670,MMM,Cu-BTC/Matrimid5218,,1.12,0.0,308.0,500000.0,260.0,4.0,0.208,27.7,table 3,AKBARI A et al 2020,https://doi.org/10.1016/j.cep.2020.107804
671,MMM,Cu-BTC/Matrimid5218,,1.12,0.0,308.0,500000.0,260.0,4.0,0.208,35.2,table 3,AKBARI A et al 2020,https://doi.org/10.1016/j.cep.2020.107804
672,MMM,Cu-BTC/Matrimid5218,,1.12,0.0,308.0,500000.0,260.0,4.0,0.208,49.7,table 3,AKBARI A et al 2020,https://doi.org/10.1016/j.cep.2020.107804
673,MMM,Cu-BTC/Matrimid5218,,1.12,0.0,308.0,500000.0,260.0,4.0,0.208,55.9,table 3,AKBARI A et al 2020,https://doi.org/10.1016/j.cep.2020.107804
674,MMM,Cu-BDC/Matrimid5218,,1.05,0.0,308.0,500000.0,260.0,4.0,0.208,28.1,table 3,AKBARI A et al 2020,https://doi.org/10.1016/j.cep.2020.107804
675,MMM,Cu-BDC/Matrimid5218,,1.05,0.0,308.0,500000.0,260.0,4.0,0.208,38.4,table 3,AKBARI A et al 2020,https://doi.org/10.1016/j.cep.2020.107804
676,MMM,Cu-BDC/Matrimid5218,,1.05,0.0,308.0,500000.0,260.0,4.0,0.208,47.3,table 3,AKBARI A et al 2020,https://doi.org/10.1016/j.cep.2020.107804
677,MMM,Cu-BDC/Matrimid5218,,1.05,0.0,308.0,500000.0,260.0,4.0,0.208,51.8,table 3,AKBARI A et al 2020,https://doi.org/10.1016/j.cep.2020.107804
678,MMM,Cu-BDC/Matrimid5218,,1.05,0.0,308.0,500000.0,260.0,4.0,0.208,55.1,table 3,AKBARI A et al 2020,https://doi.org/10.1016/j.cep.2020.107804
689,MMM,Cu-BDC/Matrimid5218,,1.05,0.0,318.0,500000.0,260.0,4.0,0.208,54.2274052478136,fig 6a,AKBARI A et al 2020,https://doi.org/10.1016/j.cep.2020.107804
690,MMM,Cu-BDC/Matrimid5218,,1.05,0.0,328.0,500000.0,260.0,4.0,0.208,58.1632653061227,fig 6a,AKBARI A et al 2020,https://doi.org/10.1016/j.cep.2020.107804
691,MMM,Cu-BDC/Matrimid5218,,1.05,0.0,338.0,500000.0,260.0,4.0,0.208,66.0349854227409,fig 6a,AKBARI A et al 2020,https://doi.org/10.1016/j.cep.2020.107804
695,MMM,Cu-BTC/Matrimid5218,,1.12,0.0,318.0,500000.0,260.0,4.0,0.208,52.4553571428571,fig 6b,AKBARI A et al 2020,https://doi.org/10.1016/j.cep.2020.107804
696,MMM,Cu-BTC/Matrimid5218,,1.12,0.0,328.0,500000.0,260.0,4.0,0.208,55.0595238095237,fig 6b,AKBARI A et al 2020,https://doi.org/10.1016/j.cep.2020.107804
697,MMM,Cu-BTC/Matrimid5218,,1.12,0.0,338.0,500000.0,260.0,4.0,0.208,58.0357142857143,fig 6b,AKBARI A et al 2020,https://doi.org/10.1016/j.cep.2020.107804
701,MMM,Cu-BDC/Matrimid5218,,1.05,0.0,308.0,100000.0,260.0,4.0,0.208,59.8240469208211,fig 8a,AKBARI A et al 2020,https://doi.org/10.1016/j.cep.2020.107804
702,MMM,Cu-BDC/Matrimid5218,,1.05,0.0,308.0,200000.0,260.0,4.0,0.208,58.9442815249266,fig 8a,AKBARI A et al 2020,https://doi.org/10.1016/j.cep.2020.107804
703,MMM,Cu-BDC/Matrimid5218,,1.05,0.0,308.0,300000.0,260.0,4.0,0.208,58.0645161290322,fig 8a,AKBARI A et al 2020,https://doi.org/10.1016/j.cep.2020.107804
704,MMM,Cu-BDC/Matrimid5218,,1.05,0.0,308.0,400000.0,260.0,4.0,0.208,52.7859237536656,fig 8a,AKBARI A et al 2020,https://doi.org/10.1016/j.cep.2020.107804
709,MMM,Cu-BTC/Matrimid5218,,1.12,0.0,308.0,100000.0,260.0,4.0,0.208,59.9850968703428,fig 8b,AKBARI A et al 2020,https://doi.org/10.1016/j.cep.2020.107804
710,MMM,Cu-BTC/Matrimid5218,,1.12,0.0,308.0,200000.0,260.0,4.0,0.208,60.7302533532042,fig 8b,AKBARI A et al 2020,https://doi.org/10.1016/j.cep.2020.107804
711,MMM,Cu-BTC/Matrimid5218,,1.12,0.0,308.0,300000.0,260.0,4.0,0.208,57.3770491803279,fig 8b,AKBARI A et al 2020,https://doi.org/10.1016/j.cep.2020.107804
712,MMM,Cu-BTC/Matrimid5218,,1.12,0.0,308.0,400000.0,260.0,4.0,0.208,52.9061102831595,fig 8b,AKBARI A et al 2020,https://doi.org/10.1016/j.cep.2020.107804
903,zeolite,unmodified MFI-type,7.0,0.58,0.0,773.0,200000.0,260.0,4.0,0.208,2678.47449640663,fig 4,KANEZASHI M and LI YS 2009,https://doi.org/10.1021/jp804586q
904,zeolite,unmodified MFI-type,7.0,0.58,0.0,673.0,200000.0,260.0,4.0,0.208,2958.42687540929,fig 4,KANEZASHI M and LI YS 2009,https://doi.org/10.1021/jp804586q
905,zeolite,unmodified MFI-type,7.0,0.58,0.0,573.0,200000.0,260.0,4.0,0.208,3067.08099831948,fig 4,KANEZASHI M and LI YS 2009,https://doi.org/10.1021/jp804586q
906,zeolite,unmodified MFI-type,7.0,0.58,0.0,473.0,200000.0,260.0,4.0,0.208,3177.98369032813,fig 4,KANEZASHI M and LI YS 2009,https://doi.org/10.1021/jp804586q
907,zeolite,unmodified MFI-type,7.0,0.58,0.0,373.0,200000.0,260.0,4.0,0.208,3238.08475332279,fig 4,KANEZASHI M and LI YS 2009,https://doi.org/10.1021/jp804586q
908,zeolite,unmodified MFI-type,7.0,0.58,0.0,298.0,200000.0,260.0,4.0,0.208,3646.06794031446,fig 4,KANEZASHI M and LI YS 2009,https://doi.org/10.1021/jp804586q
936,zeolite,counter-diffusion modified,7.0,0.58,0.0,773.0,200000.0,260.0,4.0,0.208,2104.41033038124,fig 7,KANEZASHI M and LI YS 2009,https://doi.org/10.1021/jp804586q
937,zeolite,counter-diffusion modified,7.0,0.58,0.0,673.0,200000.0,260.0,4.0,0.208,2181.7059768265,fig 7,KANEZASHI M and LI YS 2009,https://doi.org/10.1021/jp804586q
938,zeolite,counter-diffusion modified,7.0,0.58,0.0,573.0,200000.0,260.0,4.0,0.208,2401.99267303767,fig 7,KANEZASHI M and LI YS 2009,https://doi.org/10.1021/jp804586q
939,zeolite,counter-diffusion modified,7.0,0.58,0.0,473.0,200000.0,260.0,4.0,0.208,2842.35767752037,fig 7,KANEZASHI M and LI YS 2009,https://doi.org/10.1021/jp804586q
940,zeolite,counter-diffusion modified,7.0,0.58,0.0,373.0,200000.0,260.0,4.0,0.208,3167.20458137244,fig 7,KANEZASHI M and LI YS 2009,https://doi.org/10.1021/jp804586q
941,zeolite,counter-diffusion modified,7.0,0.58,0.0,323.0,200000.0,260.0,4.0,0.208,3323.25636644305,fig 7,KANEZASHI M and LI YS 2009,https://doi.org/10.1021/jp804586q
957,zeolite,one-side modified,7.0,0.58,0.0,773.0,200000.0,260.0,4.0,0.208,1153.40777235958,fig 10,KANEZASHI M and LI YS 2009,https://doi.org/10.1021/jp804586q
958,zeolite,one-side modified,7.0,0.58,0.0,673.0,200000.0,260.0,4.0,0.208,1078.23786959631,fig 10,KANEZASHI M and LI YS 2009,https://doi.org/10.1021/jp804586q
959,zeolite,one-side modified,7.0,0.58,0.0,573.0,200000.0,260.0,4.0,0.208,974.567988158288,fig 10,KANEZASHI M and LI YS 2009,https://doi.org/10.1021/jp804586q
960,zeolite,one-side modified,7.0,0.58,0.0,473.0,200000.0,260.0,4.0,0.208,832.75923774264,fig 10,KANEZASHI M and LI YS 2009,https://doi.org/10.1021/jp804586q
961,zeolite,one-side modified,7.0,0.58,0.0,373.0,200000.0,260.0,4.0,0.208,650.43272825438,fig 10,KANEZASHI M and LI YS 2009,https://doi.org/10.1021/jp804586q
962,zeolite,one-side modified,7.0,0.58,0.0,323.0,200000.0,260.0,4.0,0.208,562.066564976668,fig 10,KANEZASHI M and LI YS 2009,https://doi.org/10.1021/jp804586q
12,polymer,PI-0.25,50.0,,0.0,308.0,199000.0,289.0,2.02,0.787,238.0,table 2,XIE W et al 2022,https://doi.org/10.1016/j.seppur.2021.120091
13,polymer,PI-0.50,50.0,,0.0,308.0,199000.0,289.0,2.02,0.787,159.0,table 2,XIE W et al 2022,https://doi.org/10.1016/j.seppur.2021.120091
14,polymer,PI-0.75,50.0,,0.0,308.0,199000.0,289.0,2.02,0.787,117.0,table 2,XIE W et al 2022,https://doi.org/10.1016/j.seppur.2021.120091
15,polymer,PI-1.00,50.0,,0.0,308.0,199000.0,289.0,2.02,0.787,55.0,table 2,XIE W et al 2022,https://doi.org/10.1016/j.seppur.2021.120091
16,polymer,IPI-0.25,50.0,,0.0,308.0,199000.0,289.0,2.02,0.787,201.0,table 2,XIE W et al 2022,https://doi.org/10.1016/j.seppur.2021.120091
17,polymer,IPI-0.50,50.0,,0.0,308.0,199000.0,289.0,2.02,0.787,78.0,table 2,XIE W et al 2022,https://doi.org/10.1016/j.seppur.2021.120091
18,polymer,IPI-0.75,50.0,,0.0,308.0,199000.0,289.0,2.02,0.787,30.0,table 2,XIE W et al 2022,https://doi.org/10.1016/j.seppur.2021.120091
19,polymer,IPI-1.00,50.0,,0.0,308.0,199000.0,289.0,2.02,0.787,8.4,table 2,XIE W et al 2022,https://doi.org/10.1016/j.seppur.2021.120091
294,polymer,untreated,90.0,,0.0,298.0,100000.0,289.0,2.02,0.787,1740.0,table 1,BERNARDO P et al 2017,http://dx.doi.org/10.1016/j.polymer.2016.10.040
295,polymer,EtOH_25 treaded,110.0,,0.0,298.0,100000.0,289.0,2.02,0.787,4500.0,table 1,BERNARDO P et al 2017,http://dx.doi.org/10.1016/j.polymer.2016.10.040
296,polymer,EtOH_25 treaded,110.0,,1200.0,298.0,100000.0,289.0,2.02,0.787,2440.0,table 1,BERNARDO P et al 2017,http://dx.doi.org/10.1016/j.polymer.2016.10.040
313,polymer,EtOH_100 treaded,125.4,,2117.0,298.0,100000.0,289.0,2.02,0.787,2418.0,table S1,BERNARDO P et al 2017,http://dx.doi.org/10.1016/j.polymer.2016.10.040
345,polymer,untreated,90.0,,4.006265,298.0,100000.0,289.0,2.02,0.787,1794.516,fig 2,BERNARDO P et al 2017,http://dx.doi.org/10.1016/j.polymer.2016.10.040
346,polymer,untreated,90.0,,118.6763,298.0,100000.0,289.0,2.02,0.787,2088.031,fig 2,BERNARDO P et al 2017,http://dx.doi.org/10.1016/j.polymer.2016.10.040
347,polymer,untreated,90.0,,248.4868,298.0,100000.0,289.0,2.02,0.787,2171.911,fig 2,BERNARDO P et al 2017,http://dx.doi.org/10.1016/j.polymer.2016.10.040
348,polymer,EtOH_25 treaded,110.0,,7.004888,298.0,100000.0,289.0,2.02,0.787,3792.69,fig 2,BERNARDO P et al 2017,http://dx.doi.org/10.1016/j.polymer.2016.10.040
349,polymer,EtOH_25 treaded,110.0,,63.15262,298.0,100000.0,289.0,2.02,0.787,3269.442,fig 2,BERNARDO P et al 2017,http://dx.doi.org/10.1016/j.polymer.2016.10.040
350,polymer,EtOH_25 treaded,110.0,,346.8306,298.0,100000.0,289.0,2.02,0.787,2612.795,fig 2,BERNARDO P et al 2017,http://dx.doi.org/10.1016/j.polymer.2016.10.040
351,polymer,EtOH_75 treaded,110.9054,,2.793727,298.0,100000.0,289.0,2.02,0.787,2967.348,fig 2,BERNARDO P et al 2017,http://dx.doi.org/10.1016/j.polymer.2016.10.040
352,polymer,EtOH_75 treaded,110.9054,,27.56215,298.0,100000.0,289.0,2.02,0.787,2726.003,fig 2,BERNARDO P et al 2017,http://dx.doi.org/10.1016/j.polymer.2016.10.040
353,polymer,EtOH_75 treaded,110.9054,,186.2339,298.0,100000.0,289.0,2.02,0.787,2436.925,fig 2,BERNARDO P et al 2017,http://dx.doi.org/10.1016/j.polymer.2016.10.040
354,polymer,EtOH_125 treaded,132.508,,4.006265,298.0,100000.0,289.0,2.02,0.787,2211.754,fig 2,BERNARDO P et al 2017,http://dx.doi.org/10.1016/j.polymer.2016.10.040
355,polymer,EtOH_125 treaded,132.508,,29.09353,298.0,100000.0,289.0,2.02,0.787,2171.911,fig 2,BERNARDO P et al 2017,http://dx.doi.org/10.1016/j.polymer.2016.10.040
356,polymer,EtOH_125 treaded,132.508,,189.621,298.0,100000.0,289.0,2.02,0.787,2038.03,fig 2,BERNARDO P et al 2017,http://dx.doi.org/10.1016/j.polymer.2016.10.040
726,MMM,SAPO-34/PEI,1.0,,0.0,303.0,100000.0,289.0,2.02,0.787,3.27067284536041,fig 7,MESSAOUD AB et al 2015,http://dx.doi.org/10.1016/j.seppur.2015.04.017
756,MMM,HOF-30/matrimid5218,15.0,0.394,0.0,298.0,100000.0,289.0,2.02,0.787,432.8,table S3,LI W et al 2022,https://doi.org/10.1016/j.memsci.2021.120021
799,zeolite,SSZ-13 ,3.0,0.372,0.0,303.0,100000.0,289.0,2.02,0.787,3508.3151687789,fig 4,AYDANI A et al 2021,https://doi.org/10.1016/j.seppur.2020.117796
800,zeolite,SSZ-13 ,3.0,0.372,0.0,323.0,100000.0,289.0,2.02,0.787,3527.87833816727,fig 4,AYDANI A et al 2021,https://doi.org/10.1016/j.seppur.2020.117796
801,zeolite,SSZ-13 ,3.0,0.372,0.0,353.0,100000.0,289.0,2.02,0.787,3729.61186258627,fig 4,AYDANI A et al 2021,https://doi.org/10.1016/j.seppur.2020.117796
811,zeolite,SSZ-13 ,3.0,0.372,0.0,303.0,500000.0,289.0,2.02,0.787,3040.04154100789,fig 4,AYDANI A et al 2021,https://doi.org/10.1016/j.seppur.2020.117796
812,zeolite,SSZ-13 ,3.0,0.372,0.0,323.0,500000.0,289.0,2.02,0.787,3143.18205627139,fig 4,AYDANI A et al 2021,https://doi.org/10.1016/j.seppur.2020.117796
813,zeolite,SSZ-13 ,3.0,0.372,0.0,353.0,500000.0,289.0,2.02,0.787,3213.87925404572,fig 4,AYDANI A et al 2021,https://doi.org/10.1016/j.seppur.2020.117796
814,zeolite,SSZ-13 ,3.0,0.372,0.0,303.0,300000.0,289.0,2.02,0.787,3015.95175359501,fig 8,AYDANI A et al 2021,https://doi.org/10.1016/j.seppur.2020.117796
821,zeolite,SSZ-13 ,3.0,0.372,0.0,303.0,200000.0,289.0,2.02,0.787,3007.04840971593,fig 7,AYDANI A et al 2021,https://doi.org/10.1016/j.seppur.2020.117796
822,zeolite,SSZ-13 ,3.0,0.372,0.0,303.0,400000.0,289.0,2.02,0.787,3103.05667542417,fig 7,AYDANI A et al 2021,https://doi.org/10.1016/j.seppur.2020.117796
823,zeolite,SSZ-13 ,3.0,0.372,0.0,303.0,600000.0,289.0,2.02,0.787,3469.92825022807,fig 7,AYDANI A et al 2021,https://doi.org/10.1016/j.seppur.2020.117796
842,zeolite,M1,0.9,,0.0,298.0,100000.0,289.0,2.02,0.787,365.76558216,table S1,WU X et al 2022,https://doi.org/10.1016/j.memsci.2022.120291
843,zeolite,GO size of 20-30,0.9,,0.0,298.0,100000.0,289.0,2.02,0.787,642.77922159,table S1,WU X et al 2022,https://doi.org/10.1016/j.memsci.2022.120291
844,zeolite,GO size of 3-5,0.8,,0.0,298.0,100000.0,289.0,2.02,0.787,1030.35925432,table S1,WU X et al 2022,https://doi.org/10.1016/j.memsci.2022.120291
848,zeolite,M3,0.9,,0.0,298.0,100000.0,289.0,2.02,0.787,4303.124496,table S2,WU X et al 2022,https://doi.org/10.1016/j.memsci.2022.120291
849,zeolite,M4,0.5,,0.0,298.0,100000.0,289.0,2.02,0.787,1225.195169,table S2,WU X et al 2022,https://doi.org/10.1016/j.memsci.2022.120291
850,zeolite,M5,0.9,,0.0,298.0,100000.0,289.0,2.02,0.787,1965.99000411,table S2,WU X et al 2022,https://doi.org/10.1016/j.memsci.2022.120291
854,zeolite,ZnEG Content X=40,0.7,,0.0,298.0,100000.0,289.0,2.02,0.787,1347.09030424156, fig 4,WU X et al 2022,https://doi.org/10.1016/j.memsci.2022.120291
855,zeolite,ZnEG Content X=80,0.8,,0.0,298.0,100000.0,289.0,2.02,0.787,583.314027332928, fig 4,WU X et al 2022,https://doi.org/10.1016/j.memsci.2022.120291
856,zeolite,ZnEG Content X=100,0.9,,0.0,298.0,100000.0,289.0,2.02,0.787,612.379359844075, fig 4,WU X et al 2022,https://doi.org/10.1016/j.memsci.2022.120291
857,zeolite,ZnEG Content X=150,2.0,,0.0,298.0,100000.0,289.0,2.02,0.787,1152.42531139912, fig 4,WU X et al 2022,https://doi.org/10.1016/j.memsci.2022.120291
862,zeolite,reaction time = 0h,0.9,,0.0,298.0,100000.0,289.0,2.02,0.787,1684.70179542601, fig 6,WU X et al 2022,https://doi.org/10.1016/j.memsci.2022.120291
863,zeolite,reaction time = 2h,0.9,,0.0,298.0,100000.0,289.0,2.02,0.787,903.119662192159, fig 6,WU X et al 2022,https://doi.org/10.1016/j.memsci.2022.120291
864,zeolite,reaction time = 4h,0.9,,0.0,298.0,100000.0,289.0,2.02,0.787,681.921211882415, fig 6,WU X et al 2022,https://doi.org/10.1016/j.memsci.2022.120291
865,zeolite,reaction time = 12h,0.9,,0.0,298.0,100000.0,289.0,2.02,0.787,717.145940900762, fig 6,WU X et al 2022,https://doi.org/10.1016/j.memsci.2022.120291
870,zeolite,filtration time = 3s,0.5,,0.0,298.0,100000.0,289.0,2.02,0.787,260.364490829804, fig 8,WU X et al 2022,https://doi.org/10.1016/j.memsci.2022.120291
871,zeolite,filtration time = 10s,1.5,,0.0,298.0,100000.0,289.0,2.02,0.787,253.394380309016, fig 8,WU X et al 2022,https://doi.org/10.1016/j.memsci.2022.120291
872,zeolite,filtration time = 15s,2.0,,0.0,298.0,100000.0,289.0,2.02,0.787,214.476667092492, fig 8,WU X et al 2022,https://doi.org/10.1016/j.memsci.2022.120291
873,zeolite,filtration time = 20s,2.5,,0.0,298.0,100000.0,289.0,2.02,0.787,526.49060523011, fig 8,WU X et al 2022,https://doi.org/10.1016/j.memsci.2022.120291
912,zeolite,unmodified MFI-type,7.0,0.58,0.0,773.0,200000.0,289.0,2.02,0.787,2623.54822362934,fig 5,KANEZASHI M and LI YS 2009,https://doi.org/10.1021/jp804586q
913,zeolite,unmodified MFI-type,7.0,0.58,0.0,673.0,200000.0,289.0,2.02,0.787,2875.02331781974,fig 5,KANEZASHI M and LI YS 2009,https://doi.org/10.1021/jp804586q
914,zeolite,unmodified MFI-type,7.0,0.58,0.0,573.0,200000.0,289.0,2.02,0.787,3214.64764750309,fig 5,KANEZASHI M and LI YS 2009,https://doi.org/10.1021/jp804586q
915,zeolite,unmodified MFI-type,7.0,0.58,0.0,473.0,200000.0,289.0,2.02,0.787,3676.94745972611,fig 5,KANEZASHI M and LI YS 2009,https://doi.org/10.1021/jp804586q
916,zeolite,unmodified MFI-type,7.0,0.58,0.0,373.0,200000.0,289.0,2.02,0.787,4642.91205954108,fig 5,KANEZASHI M and LI YS 2009,https://doi.org/10.1021/jp804586q
917,zeolite,unmodified MFI-type,7.0,0.58,0.0,298.0,200000.0,289.0,2.02,0.787,5070.41270681934,fig 5,KANEZASHI M and LI YS 2009,https://doi.org/10.1021/jp804586q
930,zeolite,counter-diffusion modified,7.0,0.58,0.0,773.0,200000.0,289.0,2.02,0.787,2686.03830385576,fig 7,KANEZASHI M and LI YS 2009,https://doi.org/10.1021/jp804586q
931,zeolite,counter-diffusion modified,7.0,0.58,0.0,673.0,200000.0,289.0,2.02,0.787,2943.1132252052,fig 7,KANEZASHI M and LI YS 2009,https://doi.org/10.1021/jp804586q
932,zeolite,counter-diffusion modified,7.0,0.58,0.0,573.0,200000.0,289.0,2.02,0.787,3096.35657429833,fig 7,KANEZASHI M and LI YS 2009,https://doi.org/10.1021/jp804586q
933,zeolite,counter-diffusion modified,7.0,0.58,0.0,473.0,200000.0,289.0,2.02,0.787,3578.63117460869,fig 7,KANEZASHI M and LI YS 2009,https://doi.org/10.1021/jp804586q
934,zeolite,counter-diffusion modified,7.0,0.58,0.0,373.0,200000.0,289.0,2.02,0.787,4210.38371369875,fig 7,KANEZASHI M and LI YS 2009,https://doi.org/10.1021/jp804586q
935,zeolite,counter-diffusion modified,7.0,0.58,0.0,323.0,200000.0,289.0,2.02,0.787,4503.73973862389,fig 7,KANEZASHI M and LI YS 2009,https://doi.org/10.1021/jp804586q
951,zeolite,one-side modified,7.0,0.58,0.0,773.0,200000.0,289.0,2.02,0.787,848.173433034467,fig 10,KANEZASHI M and LI YS 2009,https://doi.org/10.1021/jp804586q
952,zeolite,one-side modified,7.0,0.58,0.0,673.0,200000.0,289.0,2.02,0.787,751.533506072439,fig 10,KANEZASHI M and LI YS 2009,https://doi.org/10.1021/jp804586q
953,zeolite,one-side modified,7.0,0.58,0.0,573.0,200000.0,289.0,2.02,0.787,646.431342423989,fig 10,KANEZASHI M and LI YS 2009,https://doi.org/10.1021/jp804586q
954,zeolite,one-side modified,7.0,0.58,0.0,473.0,200000.0,289.0,2.02,0.787,527.456475398785,fig 10,KANEZASHI M and LI YS 2009,https://doi.org/10.1021/jp804586q
955,zeolite,one-side modified,7.0,0.58,0.0,373.0,200000.0,289.0,2.02,0.787,375.77003004585,fig 10,KANEZASHI M and LI YS 2009,https://doi.org/10.1021/jp804586q
956,zeolite,one-side modified,7.0,0.58,0.0,323.0,200000.0,289.0,2.02,0.787,305.445972703393,fig 10,KANEZASHI M and LI YS 2009,https://doi.org/10.1021/jp804586q
20,polymer,PI-0.25,50.0,,0.0,308.0,199000.0,330.0,44.01,2.507,191.0,table 2,XIE W et al 2022,https://doi.org/10.1016/j.seppur.2021.120091
21,polymer,PI-0.50,50.0,,0.0,308.0,199000.0,330.0,44.01,2.507,121.0,table 2,XIE W et al 2022,https://doi.org/10.1016/j.seppur.2021.120091
22,polymer,PI-0.75,50.0,,0.0,308.0,199000.0,330.0,44.01,2.507,66.0,table 2,XIE W et al 2022,https://doi.org/10.1016/j.seppur.2021.120091
23,polymer,PI-1.00,50.0,,0.0,308.0,199000.0,330.0,44.01,2.507,25.0,table 2,XIE W et al 2022,https://doi.org/10.1016/j.seppur.2021.120091
24,polymer,IPI-0.25,50.0,,0.0,308.0,199000.0,330.0,44.01,2.507,178.0,table 2,XIE W et al 2022,https://doi.org/10.1016/j.seppur.2021.120091
25,polymer,IPI-0.50,50.0,,0.0,308.0,199000.0,330.0,44.01,2.507,44.0,table 2,XIE W et al 2022,https://doi.org/10.1016/j.seppur.2021.120091
26,polymer,IPI-0.75,50.0,,0.0,308.0,199000.0,330.0,44.01,2.507,13.0,table 2,XIE W et al 2022,https://doi.org/10.1016/j.seppur.2021.120091
27,polymer,IPI-1.00,50.0,,0.0,308.0,199000.0,330.0,44.01,2.507,2.2,table 2,XIE W et al 2022,https://doi.org/10.1016/j.seppur.2021.120091
178,polymer,Neat PIM-1,74.2,,620.0,293.0,20000.0,330.0,44.01,2.507,2688.0,table 1,AMEEN AW et al 2021,https://doi.org/10.1016/j.memsci.2021.119527
180,MMM,BNNS/PIM-1,72.2,,620.0,293.0,20000.0,330.0,44.01,2.507,3495.0,table 1,AMEEN AW et al 2021,https://doi.org/10.1016/j.memsci.2021.119527
182,MMM,BNNS/PIM-1,72.5,,620.0,293.0,20000.0,330.0,44.01,2.507,3331.0,table 1,AMEEN AW et al 2021,https://doi.org/10.1016/j.memsci.2021.119527
306,polymer,untreated,90.0,,0.0,298.0,100000.0,330.0,44.01,2.507,4970.0,table 1,BERNARDO P et al 2017,http://dx.doi.org/10.1016/j.polymer.2016.10.040
308,polymer,EtOH_25 treaded,110.0,,1200.0,298.0,100000.0,330.0,44.01,2.507,2840.0,table 1,BERNARDO P et al 2017,http://dx.doi.org/10.1016/j.polymer.2016.10.040
311,polymer,EtOH_100 treaded,125.4,,2117.0,298.0,100000.0,330.0,44.01,2.507,3317.0,table S1,BERNARDO P et al 2017,http://dx.doi.org/10.1016/j.polymer.2016.10.040
333,polymer,untreated,90.0,,4.03483,298.0,100000.0,330.0,44.01,2.507,4187.005,fig 2,BERNARDO P et al 2017,http://dx.doi.org/10.1016/j.polymer.2016.10.040
334,polymer,untreated,90.0,,38.06997,298.0,100000.0,330.0,44.01,2.507,3931.191,fig 2,BERNARDO P et al 2017,http://dx.doi.org/10.1016/j.polymer.2016.10.040
335,polymer,untreated,90.0,,251.1886,298.0,100000.0,330.0,44.01,2.507,3283.199,fig 2,BERNARDO P et al 2017,http://dx.doi.org/10.1016/j.polymer.2016.10.040
336,polymer,EtOH_25 treaded,110.0,,7.024282,298.0,100000.0,330.0,44.01,2.507,8427.223,fig 2,BERNARDO P et al 2017,http://dx.doi.org/10.1016/j.polymer.2016.10.040
337,polymer,EtOH_25 treaded,110.0,,63.94775,298.0,100000.0,330.0,44.01,2.507,5860.396,fig 2,BERNARDO P et al 2017,http://dx.doi.org/10.1016/j.polymer.2016.10.040
338,polymer,EtOH_25 treaded,110.0,,346.5819,298.0,100000.0,330.0,44.01,2.507,3592.615,fig 2,BERNARDO P et al 2017,http://dx.doi.org/10.1016/j.polymer.2016.10.040
339,polymer,EtOH_75 treaded,110.9054,,2.796417,298.0,100000.0,330.0,44.01,2.507,7080.521,fig 2,BERNARDO P et al 2017,http://dx.doi.org/10.1016/j.polymer.2016.10.040
340,polymer,EtOH_75 treaded,110.9054,,27.83942,298.0,100000.0,330.0,44.01,2.507,5469.404,fig 2,BERNARDO P et al 2017,http://dx.doi.org/10.1016/j.polymer.2016.10.040
341,polymer,EtOH_75 treaded,110.9054,,135.5311,298.0,100000.0,330.0,44.01,2.507,4026.747,fig 2,BERNARDO P et al 2017,http://dx.doi.org/10.1016/j.polymer.2016.10.040
342,polymer,EtOH_125 treaded,132.508,,3.998911,298.0,100000.0,330.0,44.01,2.507,5949.026,fig 2,BERNARDO P et al 2017,http://dx.doi.org/10.1016/j.polymer.2016.10.040
343,polymer,EtOH_125 treaded,132.508,,29.37387,298.0,100000.0,330.0,44.01,2.507,5275.877,fig 2,BERNARDO P et al 2017,http://dx.doi.org/10.1016/j.polymer.2016.10.040
344,polymer,EtOH_125 treaded,132.508,,116.4178,298.0,100000.0,330.0,44.01,2.507,4807.037,fig 2,BERNARDO P et al 2017,http://dx.doi.org/10.1016/j.polymer.2016.10.040
408,polymer,6FDA-DAM,55.0,1.2,0.0,308.0,480000.0,330.0,44.01,2.507,816.303667484013,fig S5f,BACHMAN et al 2016,https://doi.org/10.1038/nmat4621
409,polymer,6FDA-DAM,55.0,1.2,0.0,308.0,970000.0,330.0,44.01,2.507,741.178685940364,fig S5f,BACHMAN et al 2016,https://doi.org/10.1038/nmat4621
410,polymer,6FDA-DAM,55.0,1.2,0.0,308.0,1460000.0,330.0,44.01,2.507,751.976648524515,fig S5f,BACHMAN et al 2016,https://doi.org/10.1038/nmat4621
411,polymer,6FDA-DAM,55.0,1.2,0.0,308.0,1940000.0,330.0,44.01,2.507,814.835048859605,fig S5f,BACHMAN et al 2016,https://doi.org/10.1038/nmat4621
412,polymer,6FDA-DAM,55.0,1.2,0.0,308.0,2430000.0,330.0,44.01,2.507,895.317445560763,fig S5f,BACHMAN et al 2016,https://doi.org/10.1038/nmat4621
413,polymer,6FDA-DAM,55.0,1.2,0.0,308.0,2930000.0,330.0,44.01,2.507,999.260285209386,fig S5f,BACHMAN et al 2016,https://doi.org/10.1038/nmat4621
414,polymer,6FDA-DAM,55.0,1.2,0.0,308.0,3400000.0,330.0,44.01,2.507,1104.18925436742,fig S5f,BACHMAN et al 2016,https://doi.org/10.1038/nmat4621
415,polymer,6FDA-DAM,55.0,1.2,0.0,308.0,3900000.0,330.0,44.01,2.507,1206.46303645809,fig S5f,BACHMAN et al 2016,https://doi.org/10.1038/nmat4621
416,polymer,6FDA-DAM,55.0,1.2,0.0,308.0,4390000.0,330.0,44.01,2.507,1298.18409905158,fig S5f,BACHMAN et al 2016,https://doi.org/10.1038/nmat4621
417,polymer,6FDA-DAM,55.0,1.2,0.0,308.0,4870000.0,330.0,44.01,2.507,1380.39411513563,fig S5f,BACHMAN et al 2016,https://doi.org/10.1038/nmat4621
418,MMM,6wt_Ni2(dobdc),55.0,1.2,0.0,308.0,480000.0,330.0,44.01,2.507,942.910016241897,fig S5f,BACHMAN et al 2016,https://doi.org/10.1038/nmat4621
419,MMM,6wt_Ni2(dobdc),55.0,1.2,0.0,308.0,970000.0,330.0,44.01,2.507,880.343475124281,fig S5f,BACHMAN et al 2016,https://doi.org/10.1038/nmat4621
420,MMM,6wt_Ni2(dobdc),55.0,1.2,0.0,308.0,1460000.0,330.0,44.01,2.507,896.278260622352,fig S5f,BACHMAN et al 2016,https://doi.org/10.1038/nmat4621
421,MMM,6wt_Ni2(dobdc),55.0,1.2,0.0,308.0,1950000.0,330.0,44.01,2.507,952.935469618973,fig S5f,BACHMAN et al 2016,https://doi.org/10.1038/nmat4621
422,MMM,6wt_Ni2(dobdc),55.0,1.2,0.0,308.0,2450000.0,330.0,44.01,2.507,1023.84583365153,fig S5f,BACHMAN et al 2016,https://doi.org/10.1038/nmat4621
423,MMM,6wt_Ni2(dobdc),55.0,1.2,0.0,308.0,2920000.0,330.0,44.01,2.507,1108.63438934928,fig S5f,BACHMAN et al 2016,https://doi.org/10.1038/nmat4621
424,MMM,6wt_Ni2(dobdc),55.0,1.2,0.0,308.0,3420000.0,330.0,44.01,2.507,1191.78581528024,fig S5f,BACHMAN et al 2016,https://doi.org/10.1038/nmat4621
425,MMM,6wt_Ni2(dobdc),55.0,1.2,0.0,308.0,3900000.0,330.0,44.01,2.507,1272.82168787944,fig S5f,BACHMAN et al 2016,https://doi.org/10.1038/nmat4621
426,MMM,6wt_Ni2(dobdc),55.0,1.2,0.0,308.0,4390000.0,330.0,44.01,2.507,1349.88608133148,fig S5f,BACHMAN et al 2016,https://doi.org/10.1038/nmat4621
427,MMM,6wt_Ni2(dobdc),55.0,1.2,0.0,308.0,4870000.0,330.0,44.01,2.507,1419.6496821153,fig S5f,BACHMAN et al 2016,https://doi.org/10.1038/nmat4621
428,MMM,25wt_Ni2(dobdc),55.0,1.2,0.0,308.0,530000.0,330.0,44.01,2.507,1153.63853017922,fig S5f,BACHMAN et al 2016,https://doi.org/10.1038/nmat4621
429,MMM,25wt_Ni2(dobdc),55.0,1.2,0.0,308.0,1050000.0,330.0,44.01,2.507,1066.24206927226,fig S5f,BACHMAN et al 2016,https://doi.org/10.1038/nmat4621
430,MMM,25wt_Ni2(dobdc),55.0,1.2,0.0,308.0,1510000.0,330.0,44.01,2.507,1041.47409222834,fig S5f,BACHMAN et al 2016,https://doi.org/10.1038/nmat4621
431,MMM,25wt_Ni2(dobdc),55.0,1.2,0.0,308.0,2020000.0,330.0,44.01,2.507,1045.79619783089,fig S5f,BACHMAN et al 2016,https://doi.org/10.1038/nmat4621
432,MMM,25wt_Ni2(dobdc),55.0,1.2,0.0,308.0,2470000.0,330.0,44.01,2.507,1093.2883721423,fig S5f,BACHMAN et al 2016,https://doi.org/10.1038/nmat4621
433,MMM,25wt_Ni2(dobdc),55.0,1.2,0.0,308.0,3000000.0,330.0,44.01,2.507,1183.12692528431,fig S5f,BACHMAN et al 2016,https://doi.org/10.1038/nmat4621
434,MMM,25wt_Ni2(dobdc),55.0,1.2,0.0,308.0,3500000.0,330.0,44.01,2.507,1282.15259355065,fig S5f,BACHMAN et al 2016,https://doi.org/10.1038/nmat4621
435,MMM,25wt_Ni2(dobdc),55.0,1.2,0.0,308.0,3970000.0,330.0,44.01,2.507,1395.76219205953,fig S5f,BACHMAN et al 2016,https://doi.org/10.1038/nmat4621
436,MMM,25wt_Ni2(dobdc),55.0,1.2,0.0,308.0,4460000.0,330.0,44.01,2.507,1496.07370981985,fig S5f,BACHMAN et al 2016,https://doi.org/10.1038/nmat4621
437,MMM,25wt_Ni2(dobdc),55.0,1.2,0.0,308.0,4950000.0,330.0,44.01,2.507,1587.5051254332,fig S5f,BACHMAN et al 2016,https://doi.org/10.1038/nmat4621
532,polymer,Pebax-1657,,,0.0,298.0,400000.0,330.0,44.01,2.507,57.3,table 3,EBADI R et al 2021,https://doi.org/10.1016/j.jngse.2021.103947
533,MMM,Pebax-1657/Si-CHA 5%,54.485,0.38,0.0,298.0,400000.0,330.0,44.01,2.507,88.09,table 3,EBADI R et al 2021,https://doi.org/10.1016/j.jngse.2021.103947
534,MMM,Pebax-1657/Si-CHA 10%,35.93,0.38,0.0,298.0,400000.0,330.0,44.01,2.507,116.11,table 3,EBADI R et al 2021,https://doi.org/10.1016/j.jngse.2021.103947
535,MMM,Pebax-1657/Si-CHA 15%,45.485,0.38,0.0,298.0,400000.0,330.0,44.01,2.507,124.19,table 3,EBADI R et al 2021,https://doi.org/10.1016/j.jngse.2021.103947
540,polymer,Pebax-1657,,,0.0,298.0,200000.0,330.0,44.01,2.507,45.8210645526613,fig 13a,EBADI R et al 2021,https://doi.org/10.1016/j.jngse.2021.103947
541,MMM,Pebax-1657/Si-CHA 5%,54.485,0.38,0.0,298.0,200000.0,330.0,44.01,2.507,53.1143827859569,fig 13a,EBADI R et al 2021,https://doi.org/10.1016/j.jngse.2021.103947
542,MMM,Pebax-1657/Si-CHA 10%,35.93,0.38,0.0,298.0,200000.0,330.0,44.01,2.507,71.6647791619478,fig 13a,EBADI R et al 2021,https://doi.org/10.1016/j.jngse.2021.103947
543,MMM,Pebax-1657/Si-CHA 15%,45.485,0.38,0.0,298.0,200000.0,330.0,44.01,2.507,75.9456398640996,fig 13a,EBADI R et al 2021,https://doi.org/10.1016/j.jngse.2021.103947
548,polymer,Pebax-1657,,,0.0,298.0,600000.0,330.0,44.01,2.507,80.7021517553794,fig 13a,EBADI R et al 2021,https://doi.org/10.1016/j.jngse.2021.103947
549,MMM,Pebax-1657/Si-CHA 5%,54.485,0.38,0.0,298.0,600000.0,330.0,44.01,2.507,97.5084937712344,fig 13a,EBADI R et al 2021,https://doi.org/10.1016/j.jngse.2021.103947
550,MMM,Pebax-1657/Si-CHA 10%,35.93,0.38,0.0,298.0,600000.0,330.0,44.01,2.507,129.377123442808,fig 13a,EBADI R et al 2021,https://doi.org/10.1016/j.jngse.2021.103947
551,MMM,Pebax-1657/Si-CHA 15%,45.485,0.38,0.0,298.0,600000.0,330.0,44.01,2.507,138.41449603624,fig 13a,EBADI R et al 2021,https://doi.org/10.1016/j.jngse.2021.103947
574,polymer,Matrimid5218,,0.6499999999999999,0.0,298.0,1000000.0,330.0,44.01,2.507,7.225352,fig 9,TARIQ AR et al 2020,https://doi.org/10.1016/j.arabjc.2020.10.021
575,MMM,Matrimid5218/MOF,,0.6499999999999999,0.0,298.0,1000000.0,330.0,44.01,2.507,13.1831,fig 9,TARIQ AR et al 2020,https://doi.org/10.1016/j.arabjc.2020.10.021
576,MMM,Matrimid5218/MOF,,0.6499999999999999,0.0,298.0,1000000.0,330.0,44.01,2.507,18.33803,fig 9,TARIQ AR et al 2020,https://doi.org/10.1016/j.arabjc.2020.10.021
577,MMM,Matrimid5218/MOF,,0.6499999999999999,0.0,298.0,1000000.0,330.0,44.01,2.507,25.85915,fig 9,TARIQ AR et al 2020,https://doi.org/10.1016/j.arabjc.2020.10.021
582,polymer,Matrimid5218,,0.6499999999999999,0.0,308.0,1000000.0,330.0,44.01,2.507,7.909836066,fig 14 and 15,TARIQ AR et al 2020,https://doi.org/10.1016/j.arabjc.2020.10.021
583,polymer,Matrimid5218,,0.6499999999999999,0.0,318.0,1000000.0,330.0,44.01,2.507,9.754098361,fig 14 and 15,TARIQ AR et al 2020,https://doi.org/10.1016/j.arabjc.2020.10.021
584,polymer,Matrimid5218,,0.6499999999999999,0.0,328.0,1000000.0,330.0,44.01,2.507,11.2295082,fig 14 and 15,TARIQ AR et al 2020,https://doi.org/10.1016/j.arabjc.2020.10.021
585,polymer,Matrimid5218,,0.6499999999999999,0.0,338.0,1000000.0,330.0,44.01,2.507,12.82786885,fig 14 and 15,TARIQ AR et al 2020,https://doi.org/10.1016/j.arabjc.2020.10.021
590,MMM,Matrimid5218/MOF,,0.6499999999999999,0.0,308.0,1000000.0,330.0,44.01,2.507,13.97540984,fig 14 and 15,TARIQ AR et al 2020,https://doi.org/10.1016/j.arabjc.2020.10.021
591,MMM,Matrimid5218/MOF,,0.6499999999999999,0.0,318.0,1000000.0,330.0,44.01,2.507,15.94262295,fig 14 and 15,TARIQ AR et al 2020,https://doi.org/10.1016/j.arabjc.2020.10.021
592,MMM,Matrimid5218/MOF,,0.6499999999999999,0.0,328.0,1000000.0,330.0,44.01,2.507,18.68852459,fig 14 and 15,TARIQ AR et al 2020,https://doi.org/10.1016/j.arabjc.2020.10.021
593,MMM,Matrimid5218/MOF,,0.6499999999999999,0.0,338.0,1000000.0,330.0,44.01,2.507,20.45081967,fig 14 and 15,TARIQ AR et al 2020,https://doi.org/10.1016/j.arabjc.2020.10.021
607,polymer,6FDA-DAM:DABA(3:2),,,0.0,303.0,690000.0,330.0,44.01,2.507,143.9,table 4,AHMAD MZ et al 2021 / QIU W et al 2013,https://doi.org/10.1016/j.seppur.2020.117582
609,polymer,6FDA-DAM:DABA(3:2),,,0.0,303.0,100000.0,330.0,44.01,2.507,134.0,table 4,AHMAD MZ et al 2021 / PARK S et al 2014,https://doi.org/10.1016/j.seppur.2020.117582
611,MMM,6FDA-DAM:DABA(3:2)/DMS,,,0.0,303.0,100000.0,330.0,44.01,2.507,202.1,table 4,AHMAD MZ et al 2021 / PARK S et al 2014,https://doi.org/10.1016/j.seppur.2020.117582
613,MMM,6FDA-DAM:DABA(3:2)/DMS,,,0.0,303.0,100000.0,330.0,44.01,2.507,365.0,table 4,AHMAD MZ et al 2021 / PARK S et al 2014,https://doi.org/10.1016/j.seppur.2020.117582
727,MMM,SAPO-34/PEI,1.0,,0.0,303.0,100000.0,330.0,44.01,2.507,1.2530558794349,fig 7,MESSAOUD AB et al 2015,http://dx.doi.org/10.1016/j.seppur.2015.04.017
758,MMM,HOF-30/matrimid5218,15.0,0.394,0.0,298.0,100000.0,330.0,44.01,2.507,10.4784079131195,fig 8,LI W et al 2022,https://doi.org/10.1016/j.memsci.2021.120021
790,zeolite,SSZ-13 ,3.0,0.372,0.0,303.0,100000.0,330.0,44.01,2.507,6576.48722074984,fig 4,AYDANI A et al 2021,https://doi.org/10.1016/j.seppur.2020.117796
791,zeolite,SSZ-13 ,3.0,0.372,0.0,323.0,100000.0,330.0,44.01,2.507,6724.40703565142,fig 4,AYDANI A et al 2021,https://doi.org/10.1016/j.seppur.2020.117796
792,zeolite,SSZ-13 ,3.0,0.372,0.0,353.0,100000.0,330.0,44.01,2.507,5383.36536029797,fig 4,AYDANI A et al 2021,https://doi.org/10.1016/j.seppur.2020.117796
802,zeolite,SSZ-13 ,3.0,0.372,0.0,303.0,500000.0,330.0,44.01,2.507,4769.74097259792,fig 4,AYDANI A et al 2021,https://doi.org/10.1016/j.seppur.2020.117796
803,zeolite,SSZ-13 ,3.0,0.372,0.0,323.0,500000.0,330.0,44.01,2.507,4959.06518245473,fig 4,AYDANI A et al 2021,https://doi.org/10.1016/j.seppur.2020.117796
804,zeolite,SSZ-13 ,3.0,0.372,0.0,353.0,500000.0,330.0,44.01,2.507,4511.74723308867,fig 4,AYDANI A et al 2021,https://doi.org/10.1016/j.seppur.2020.117796
815,zeolite,SSZ-13 ,3.0,0.372,0.0,303.0,300000.0,330.0,44.01,2.507,5346.62806245236,fig 8,AYDANI A et al 2021,https://doi.org/10.1016/j.seppur.2020.117796
824,zeolite,SSZ-13 ,3.0,0.372,0.0,303.0,200000.0,330.0,44.01,2.507,6551.4788059055,fig 7,AYDANI A et al 2021,https://doi.org/10.1016/j.seppur.2020.117796
825,zeolite,SSZ-13 ,3.0,0.372,0.0,303.0,400000.0,330.0,44.01,2.507,5350.28957315632,fig 7,AYDANI A et al 2021,https://doi.org/10.1016/j.seppur.2020.117796
826,zeolite,SSZ-13 ,3.0,0.372,0.0,303.0,600000.0,330.0,44.01,2.507,4751.30961460043,fig 7,AYDANI A et al 2021,https://doi.org/10.1016/j.seppur.2020.117796
845,zeolite,GO size of 40-50,0.9,,0.0,298.0,100000.0,330.0,44.01,2.507,11.8873814202,table S1,WU X et al 2022,https://doi.org/10.1016/j.memsci.2022.120291
846,zeolite,GO size of 20-30,0.9,,0.0,298.0,100000.0,330.0,44.01,2.507,36.038667654,table S1,WU X et al 2022,https://doi.org/10.1016/j.memsci.2022.120291
847,zeolite,GO size of 3-5,0.8,,0.0,298.0,100000.0,330.0,44.01,2.507,88.45311464,table S1,WU X et al 2022,https://doi.org/10.1016/j.memsci.2022.120291
851,zeolite,M3,0.9,,0.0,298.0,100000.0,330.0,44.01,2.507,712.70499465,table S2,WU X et al 2022,https://doi.org/10.1016/j.memsci.2022.120291
852,zeolite,M4,0.5,,0.0,298.0,100000.0,330.0,44.01,2.507,143.13865511,table S2,WU X et al 2022,https://doi.org/10.1016/j.memsci.2022.120291
853,zeolite,M5,0.9,,0.0,298.0,100000.0,330.0,44.01,2.507,169.43552703,table S2,WU X et al 2022,https://doi.org/10.1016/j.memsci.2022.120291
858,zeolite,ZnEG Content X=40,0.7,,0.0,298.0,100000.0,330.0,44.01,2.507,111.22757619871, fig 4,WU X et al 2022,https://doi.org/10.1016/j.memsci.2022.120291
859,zeolite,ZnEG Content X=80,0.8,,0.0,298.0,100000.0,330.0,44.01,2.507,27.7572141875142, fig 4,WU X et al 2022,https://doi.org/10.1016/j.memsci.2022.120291
860,zeolite,ZnEG Content X=100,0.9,,0.0,298.0,100000.0,330.0,44.01,2.507,24.7648206378276, fig 4,WU X et al 2022,https://doi.org/10.1016/j.memsci.2022.120291
861,zeolite,ZnEG Content X=150,2.0,,0.0,298.0,100000.0,330.0,44.01,2.507,90.0495538698742, fig 4,WU X et al 2022,https://doi.org/10.1016/j.memsci.2022.120291
866,zeolite,reaction time = 0h,0.9,,0.0,298.0,100000.0,330.0,44.01,2.507,506.961247663457, fig 6,WU X et al 2022,https://doi.org/10.1016/j.memsci.2022.120291
867,zeolite,reaction time = 2h,0.9,,0.0,298.0,100000.0,330.0,44.01,2.507,166.382412539019, fig 6,WU X et al 2022,https://doi.org/10.1016/j.memsci.2022.120291
868,zeolite,reaction time = 4h,0.9,,0.0,298.0,100000.0,330.0,44.01,2.507,48.7520648210417, fig 6,WU X et al 2022,https://doi.org/10.1016/j.memsci.2022.120291
869,zeolite,reaction time = 12h,0.9,,0.0,298.0,100000.0,330.0,44.01,2.507,56.5798787369624, fig 6,WU X et al 2022,https://doi.org/10.1016/j.memsci.2022.120291
874,zeolite,filtration time = 3s,0.5,,0.0,298.0,100000.0,330.0,44.01,2.507,22.7019228721628, fig 8,WU X et al 2022,https://doi.org/10.1016/j.memsci.2022.120291
875,zeolite,filtration time = 10s,1.5,,0.0,298.0,100000.0,330.0,44.01,2.507,8.67379130496951, fig 8,WU X et al 2022,https://doi.org/10.1016/j.memsci.2022.120291
876,zeolite,filtration time = 15s,2.0,,0.0,298.0,100000.0,330.0,44.01,2.507,13.7158227902029, fig 8,WU X et al 2022,https://doi.org/10.1016/j.memsci.2022.120291
877,zeolite,filtration time = 20s,2.5,,0.0,298.0,100000.0,330.0,44.01,2.507,42.0663111850851, fig 8,WU X et al 2022,https://doi.org/10.1016/j.memsci.2022.120291
924,zeolite,unmodified MFI-type,7.0,0.58,0.0,773.0,200000.0,330.0,44.01,2.507,589.738859680705,fig 5,KANEZASHI M and LI YS 2009,https://doi.org/10.1021/jp804586q
925,zeolite,unmodified MFI-type,7.0,0.58,0.0,673.0,200000.0,330.0,44.01,2.507,525.791272486413,fig 5,KANEZASHI M and LI YS 2009,https://doi.org/10.1021/jp804586q
926,zeolite,unmodified MFI-type,7.0,0.58,0.0,573.0,200000.0,330.0,44.01,2.507,667.897021807064,fig 5,KANEZASHI M and LI YS 2009,https://doi.org/10.1021/jp804586q
927,zeolite,unmodified MFI-type,7.0,0.58,0.0,473.0,200000.0,330.0,44.01,2.507,859.739783389946,fig 5,KANEZASHI M and LI YS 2009,https://doi.org/10.1021/jp804586q
928,zeolite,unmodified MFI-type,7.0,0.58,0.0,373.0,200000.0,330.0,44.01,2.507,1172.37243189538,fig 5,KANEZASHI M and LI YS 2009,https://doi.org/10.1021/jp804586q
